Repository: chengning6032/CNProject

File: SteelDesign/database/AnchorMat.csv
mat_name,unit,unitweight,alpha,E,Fy,Ry,Fu,Rt,rc_region
F1554 Gr36,Lb-In,0.284,7.20E-06,29000000,36000,1.5,58000,1.2,US
F1554 Gr55,Lb-In,0.284,7.20E-06,29000000,55000,1.1,75000,1.2,US
F1554 Gr105,Lb-In,0.284,7.20E-06,29000000,105000,1.1,125000,1.2,US
A449 Gr92,Lb-In,0.28179435,6.50E-06,29000000,92000,1.1,120000,1.2,US
A449 Gr81,Lb-In,0.282,6.50E-06,29000000,81000,1.1,105000,1.2,US
A449 Gr58,Lb-In,0.28179435,6.50E-06,29000000,58000,1.1,90000,1.2,US
A36 (anchor),Lb-In,0.284,7.20E-06,29000000,36000,1.5,58000,1.2,US
A307 GrC,Lb-In,0.284,7.20E-06,29000000,36000,1.5,58000,1.2,US
A325,Lb-In,0.284,7.20E-06,29000000,81000,1.1,105152,1.2,US
A325M,Lb-In,0.284,7.20E-06,29000000,95725,1.1,120381,1.2,US
A354 GrBD130,Lb-In,0.284,7.20E-06,29000000,130000,1.1,150000,1.2,US
A354 GrBD115,Lb-In,0.284,7.20E-06,29000000,115000,1.1,140000,1.2,US
A490,Lb-In,0.284,0.0000072,29000000,130000,1.1,150114,1.2,US
A490M,Lb-In,0.284,0.0000072,29000000,136335,1.1,150839,1.2,US

File: SteelDesign/database/SteelMat.csv
mat_name,unit,unitweight,alpha,E,Fy,Ry,Fu,Rt,rc_region
A36,Lb-In,0.284,7.20E-06,29000000,36000,1.5,58000,1.2,US
A500 GrA pipes,Lb-In,0.284,7.20E-06,29000000,33400,1.1,45000,1.1,US
A500 GrB rectangular,Lb-In,0.28179435,7.20E-06,29000000,46000,1.4,58000,1.3,US
A500 GrB rounded,Lb-In,0.28179435,7.20E-06,29000000,42000,1.4,58000,1.3,US
A500 GrC rectangular,Lb-In,0.28179435,7.20E-06,29000000,50000,1.4,62000,1.3,US
A500 GrC rounded,Lb-In,0.28179435,7.20E-06,29000000,46000,1.4,62000,1.3,US
A501 GrA,Lb-In,0.28179435,7.20E-06,29000000,36000,1.4,58000,1.3,US
A501 GrB,Lb-In,0.28179435,7.20E-06,29000000,50000,1.4,70000,1.3,US
A53 GrB,Lb-In,0.28179435,7.20E-06,29000000,35000,1.6,60000,1.2,US
A570 Gr30 cold form,Lb-In,0.284,7.20E-06,29000000,29700,1.1,49300,1.1,US
A570 Gr50 cold form,Lb-In,0.284,7.20E-06,29000000,50000,1.1,65300,1.1,US
A572 Gr42,Lb-In,0.284,7.20E-06,29000000,42000,1.3,60000,1.1,US
A572 Gr50,Lb-In,0.284,7.20E-06,29000000,50000,1.1,65000,1.1,US
A572 Gr55,Lb-In,0.284,7.20E-06,29000000,55000,1.1,70000,1.1,US
A615 Gr42,Lb-In,0.284,7.20E-06,29000000,60000,1.1,90000,1.1,US
A992 Gr50,Lb-In,0.28179435,7.20E-06,29000000,50000,1.1,65000,1.1,US
